Repository: unityequilibrium/UnityEquilibriumTheory

# Unity Equilibrium Theory (UET) v0.9.1

> ## 🇹🇭 [อ่านฉบับภาษาไทย คลิกที่นี่ → README.th.md](README.th.md)
>
> The Thai and English files have the same content. Edit both together.
UET is a research program that turns one idea into a calculation procedure:
a system lasts only as long as it manages the resources it uses, and the same accounting should work for any system.
That covers nested systems (a cell inside an organism inside an ecosystem), resources that several systems share, and time as one of the resources.

UET is **not a claim of new physics**. It is a **synthesis**: it takes established, citable results from thermodynamics, gravity,
open-system physics and ecology, joins them into one chain of reasoning, and checks two things at every step:
whether each borrowed result is used within the conditions of its original source, and whether the joined pieces still agree with each other.
Every claim is then compared with real, published data, and the outcome is recorded whether it passes or fails.

## Contents

1. [The core equations](#1-the-core-equations)
2. [The author's reasoning](#2-the-authors-reasoning)
3. [How UET is built from existing theory](#3-how-uet-is-built-from-existing-theory)
4. [Evidence so far](#4-evidence-so-far)
5. [Research topics](#5-research-topics)
6. [How the research is done](#6-how-the-research-is-done)
7. [Repository map](#7-repository-map)
8. [Reproduce the checks](#8-reproduce-the-checks)
9. [What changed in v0.9.1](#what-changed-in-v091)

---

# Topic 0.4 Code: Superconductivity and Superfluids

This code folder contains the current superconductivity/superfluid engines, proof notes,
research scripts, and competitor utilities. The active hardening target is not "make every
script pass"; it is to turn superconductivity claims into source-locked, formula-audited,
and artifact-backed model gates.

## Execution Map

```mermaid
flowchart TD
    A["Experiment_Superconductor_Data.py"] --> B["real_superconductor_data.json"]
    B --> C["McMillan raw baseline artifact"]
    D["Engine_Superconductivity.py"] --> E["Allen-Dynes/UET candidate predictions"]
    F["comprehensive_superconductor_data.json"] --> E
    G["source_lock_manifest.json"] --> C
    G --> E
    H["Proof_Cooper_Pairing.py"] --> I["conditional BCS-style proof note"]
```

## Primary Command

```powershell
python docs/topics/0.4_Superconductivity_Superfluids/Code/03_Research/Experiment_Superconductor_Data.py
```

Artifact:

- `docs/topics/0.4_Superconductivity_Superfluids/Result/artifacts/0_4_superconductivity_superfluids_verification.json`

Current verified result:

| Layer | Script | Current artifact status | Scientific role |
| :-- | :-- | :-- | :-- |
| Raw McMillan baseline | `Code/03_Research/Experiment_Superconductor_Data.py` | `run_status=PASS`, `model_gate_status=FAIL` | blocker analysis for current raw parameter package |
| Allen-Dynes/UET candidate engine | `Code/01_Engine/Engine_Superconductivity.py` | no primary gate artifact yet | next verifier target |
| Cooper-pair symbolic proof | `Code/02_Proof/Proof_Cooper_Pairing.py` | proof note only | conditional BCS-style relation, not universal material proof |
| Superfluid/plasma scripts | `Code/03_Research/*` | diagnostic scripts | separate future gates if they become claim-bearing |

## Current Failure Signal

The current primary artifact records:

- average relative error: `62.4%`
- materials tested: `10`
- materials within 20 percent: `1`
- model gate: `FAIL`
- worst current row: Vanadium, `156.9%` relative error

This is useful. It says the raw McMillan working-copy package is not a strong prediction
gate yet. The next research work is to improve row-level source provenance, separate
calibrated inputs from predictive inputs, and create a held-out Allen-Dynes/UET verifier.

## Run Commands

```powershell
python docs/topics/0.4_Superconductivity_Superfluids/Code/01_Engine/Engine_Superconductivity.py
python docs/topics/0.4_Superconductivity_Superfluids/Code/02_Proof/Proof_Cooper_Pairing.py
python docs/topics/0.4_Superconductivity_Superfluids/Code/03_Research/Experiment_Superconductor_Data.py
python docs/topics/0.4_Superconductivity_Superfluids/Code/03_Research/Research_Superconductivity.py
python docs/topics/0.4_Superconductivity_Superfluids/Code/03_Research/Research_Superfluids.py
python docs/topics/0.4_Superconductivity_Superfluids/Code/03_Research/Research_Plasma.py
python docs/topics/0.4_Superconductivity_Superfluids/Code/04_Competitor/Competitor_Standard_Model_Super.py
```

## Hardening Queue

| Priority | Task | Why it matters |
| --: | :-- | :-- |
| 1 | Normalize row-level material inputs against upstream records or explicit literature tables | current errors may reflect mixed `Theta_D`, `omega_log`, `lambda`, and `mu_star` provenance |
| 2 | Add Allen-Dynes/UET verifier with calibrated-input labels | distinguishes physical model improvement from inverse fitting |

File: topics/0.4_Superconductivity_Superfluids/Code/03_Research/research_uet/topics/0.4_Superconductivity_Superfluids/Data/03_Research/real_superconductor_data.json
{
  "description": "Real experimental superconductor data with references",
  "sources": [
    "NIMS SuperCon Database",
    "MIT Junior Lab",
    "Kittel Solid State Physics 8th Ed",
    "McMillan (1968) Phys. Rev. 167, 331"
  ],
  "superconductors": [
    {
      "name": "Aluminum (Al)",
      "Tc_K": 1.175,
      "Tc_uncertainty": 0.002,
      "Theta_D_K": 428,
      "type": "Type-I",
      "lambda_ep": 0.43,
      "mu_star": 0.1,
      "source": "McMillan 1968"
    },
    {
      "name": "Mercury (Hg)",
      "Tc_K": 4.15,
      "Tc_uncertainty": 0.01,
      "Theta_D_K": 72,
      "type": "Type-I",
      "lambda_ep": 1.6,
      "mu_star": 0.1,
      "source": "Onnes 1911 / Kittel"
    },
    {
      "name": "Lead (Pb)",
      "Tc_K": 7.19,
      "Tc_uncertainty": 0.02,
      "Theta_D_K": 105,
      "type": "Type-I",
      "lambda_ep": 1.55,
      "mu_star": 0.12,
      "source": "MIT Junior Lab"
    },
    {
      "name": "Vanadium (V)",
      "Tc_K": 5.36,
      "Tc_uncertainty": 0.13,
      "Theta_D_K": 380,
      "type": "Type-II",
      "lambda_ep": 0.8,
      "mu_star": 0.11,
      "source": "MIT Junior Lab"
    },
    {
      "name": "Niobium (Nb)",
      "Tc_K": 9.25,
      "Tc_uncertainty": 0.02,
      "Theta_D_K": 275,
      "type": "Type-II",
      "lambda_ep": 1.04,
      "mu_star": 0.12,
      "source": "Kittel / MIT"
    },
    {
      "name": "Tin (Sn)",
      "Tc_K": 3.72,
      "Tc_uncertainty": 0.01,
      "Theta_D_K": 200,
      "type": "Type-I",
      "lambda_ep": 0.72,
      "mu_star": 0.1,
      "source": "Kittel"
    },
    {
      "name": "Indium (In)",
      "Tc_K": 3.41,
      "Tc_uncertainty": 0.01,
      "Theta_D_K": 112,
      "type": "Type-I",
      "lambda_ep": 0.81,
      "mu_star": 0.1,
      "source": "Kittel"
    },
    {
      "name": "Nb3Sn",
      "Tc_K": 18.3,
      "Tc_uncertainty": 0.2,
      "Theta_D_K": 280,
      "type": "A15",
      "lambda_ep": 1.8,
      "mu_star": 0.13,
      "source": "Matthias 1954"
    },
    {
      "name": "Nb3Ge",
      "Tc_K": 23.2,
      "Tc_uncertainty": 0.3,
      "Theta_D_K": 300,
      "type": "A15",
      "lambda_ep": 2.1,
      "mu_star": 0.13,
      "source": "Gavaler 1973"
    },
    {
      "name": "MgB2",
      "Tc_K": 39.0,
      "Tc_uncertainty": 0.5,
      "Theta_D_K": 800,
      "type": "Two-Gap",
      "lambda_ep": 0.87,
      "mu_star": 0.1,
      "source": "Nagamatsu 2001 Nature"
    },
    {
      "name": "YBCO (YBa2Cu3O7)",
      "Tc_K": 92.0,
      "Tc_uncertainty": 2.0,
      "Theta_D_K": 400,
      "type": "High-Tc Cuprate",
      "lambda_ep": null,
      "mu_star": null,
      "source": "Wu 1987 PRL",
      "note": "Non-BCS mechanism"
    },
    {
      "name": "BSCCO-2223",
      "Tc_K": 110.0,
      "Tc_uncertainty": 2.0,
      "Theta_D_K": 400,
      "type": "High-Tc Cuprate",
      "lambda_ep": null,
      "mu_star": null,
      "source": "Maeda 1988",
      "note": "Non-BCS mechanism"
    }
  ],
  "formulas": {
    "BCS_weak_coupling": "Tc = 1.13 * Theta_D * exp(-1/λ)",
    "McMillan_1968": "Tc = (Theta_D/1.45) * exp(-1.04*(1+λ)/(λ-μ*(1+0.62*λ)))",
    "Allen_Dynes": "Tc = (f1*f2*ω_log/1.2) * exp(-1.04*(1+λ)/(λ-μ*(1+0.62*λ)))",
    "UET_extension": "Pending - need Information field coupling"
  }
}
